Repository: Aidana-sabaz/labcards

File: solutions/Растворы_для_удаления_продуктов_коррозии.html
Растворы для удаления продуктов коррозии

Растворы для удаления продуктов коррозии

Дата приготовления: 10.01.2026

Срок хранения: 3 месяца

Годен до: 10.04.2026

Исполнитель: Зайни А.

Способ приготовления / описание
Растворы для удаления продуктов коррозии. ГОСТ 9.907-83  100гр лимонной кислоты и 2гр тиомочевины растворяют в дист.воде 500мл, затем добавляют 50мл серной кислоты и доводят до метки дистилированной водой до 1000мл.
